Repository: EvdokimovVladimir/JINR_internship_2025

# Летняя практика в ОИЯИ 2025

Репозиторий для проектов, результатов измерений и материалов летней практики в секторе №2 (создание измерительных систем на основе полупроводниковых детекторов) Научно-экспериментального отдела барионной материи на Нуклотроне Лаборатории физики высоких энергий имени В.И.Векслера и А.М.Балдина Объединённого института ядерных исследований (сектор №2 НЭОБМН ЛФВЭ ОИЯИ).

Кратко: набор аналитических и вспомогательных скриптов для анализа спектров, моделирования пиков Брэгга, обработки C(V)/I(V) измерений и вспомогательных утилит.

## Структура репозитория (корневые папки)
- alpha_spectrum — анализ альфа-спектров: подгонка пиков, пакетная обработка, сбор результатов и визуализация.
- bragg_peak — расчёт потерь энергии α-частиц по таблице ASTAR, моделирование пика Брэгга и сравнение с экспериментом.
- data - результаты всех измерений и их обработки.
- final_report - отчёт и вспомогательные файлы (схемы, задание на практику и отзыв).
- just_for_fun/IBR_reflectors — моделирование экранирования активной зоны ИБР-2 вращающимися отражателями.
- photo - фотографии детекторов (в том числе с использованием установки NORGAU NVMII-5040D).
- VC_plot — анализ C(V) и 1/C^2, вычисление d(1/C^2)/dV, фит сигмоиды и локальная регрессия.
- VI_plot — построение ВАХ (I-V) из .xlsx, коррекция по температуре и сохранение графиков.

File: data/alpha_specra/2025.08.04 Ra-226 spec vs U det1 p+/results/summary_peak_fits_all.txt
SpectrumNumber	Isotope	Detector	Conditions	Voltage (V)	Current (nA)	Temperature (deg)	Energy(keV)	ΔEnergy(keV)	FWHM(keV)	ΔFWHM(keV)	Amplitude	ΔAmplitude	Adj.R^2
01	Ra-226	det1n	vacuum	0	0	24.2	1770.80	0.12	37.23	0.30	202.14	1.34	0.98472
01	Ra-226	det1n	vacuum	0	0	24.2	1939.28	0.21	38.28	0.56	120.84	1.34	0.98220
01	Ra-226	det1n	vacuum	0	0	24.2	1999.22	0.21	37.46	0.56	173.74	1.34	0.98220
01	Ra-226	det1n	vacuum	0	0	24.2	2158.34	0.14	40.87	0.37	160.74	1.18	0.98009
01	Ra-226	det1n	vacuum	0	0	24.2	2621.18	0.19	66.08	0.49	92.94	0.56	0.97885
02	Ra-226	det1n	vacuum	10	94.6	24.2	4085.16	0.27	89.08	0.70	84.20	0.54	0.96655
02	Ra-226	det1n	vacuum	10	94.6	24.2	4521.36	0.45	89.59	1.15	52.26	0.55	0.96183
02	Ra-226	det1n	vacuum	10	94.6	24.2	4678.96	0.45	87.10	1.15	76.53	0.55	0.96183
02	Ra-226	det1n	vacuum	10	94.6	24.2	5110.74	0.25	87.93	0.63	78.48	0.46	0.97268
02	Ra-226	det1n	vacuum	10	94.6	24.2	6526.92	0.23	85.32	0.58	80.76	0.45	0.97627
03	Ra-226	det1n	vacuum	20	169.9	24.2	4393.38	0.40	125.74	1.04	60.93	0.41	0.95008
03	Ra-226	det1n	vacuum	20	169.9	24.2	4862.78	0.81	123.72	2.01	38.60	0.41	0.95185
03	Ra-226	det1n	vacuum	20	169.9	24.2	5033.63	0.81	122.18	2.01	55.31	0.41	0.95185
03	Ra-226	det1n	vacuum	20	169.9	24.2	5499.20	0.36	120.30	0.92	57.58	0.36	0.95946
03	Ra-226	det1n	vacuum	20	169.9	24.2	7023.62	0.33	121.83	0.84	58.75	0.33	0.96677
04	Ra-226	det1n	vacuum	30	231	24.2	4545.55	1.21	141.82	3.05	45.21	0.80	0.68713
04	Ra-226	det1n	vacuum	30	231	24.2	5042.32	4.85	141.75	10.03	26.86	0.98	0.62900
04	Ra-226	det1n	vacuum	30	231	24.2	5208.28	4.85	138.79	10.03	39.39	0.98	0.62900
04	Ra-226	det1n	vacuum	30	231	24.2	5692.16	4.85	135.90	10.03	40.14	0.98	0.62900
04	Ra-226	det1n	vacuum	30	231	24.2	7270.89	0.42	161.44	1.08	45.11	0.25	0.95876
05	Ra-226	det1n	vacuum	40	288	24.2	4638.37	0.81	235.00	2.05	40.19	0.29	0.91828
05	Ra-226	det1n	vacuum	40	288	24.2	5253.59	0.81	324.64	2.05	39.87	0.29	0.91828
05	Ra-226	det1n	vacuum	40	288	24.2	5815.10	0.81	235.00	2.05	35.53	0.29	0.91828
05	Ra-226	det1n	vacuum	40	288	24.2	7427.55	0.72	235.00	1.90	36.20	0.23	0.92911
06	Ra-226	det1n	vacuum	60	388	24.2	4756.06	0.89	267.22	2.23	32.99	0.23	0.92198
06	Ra-226	det1n	vacuum	60	388	24.2	5389.47	0.89	358.04	2.23	35.29	0.23	0.92198
06	Ra-226	det1n	vacuum	60	388	24.2	5969.64	0.89	243.07	2.23	29.91	0.23	0.92198
06	Ra-226	det1n	vacuum	60	388	24.2	7624.53	0.67	251.83	1.72	30.22	0.17	0.93424
07	Ra-226	det1n	vacuum	80	479	24.2	4833.40	1.08	315.81	2.77	28.33	0.20	0.91271
07	Ra-226	det1n	vacuum	80	479	24.2	5472.29	1.08	395.25	2.77	31.41	0.20	0.91271
07	Ra-226	det1n	vacuum	80	479	24.2	6060.02	1.08	286.91	2.77	25.69	0.20	0.91271
07	Ra-226	det1n	vacuum	80	479	24.2	7741.48	0.77	298.65	1.98	25.87	0.14	0.92836
08	Ra-226	det1n	vacuum	90	523	24.2	4855.25	1.23	336.57	3.16	26.58	0.20	0.90340
08	Ra-226	det1n	vacuum	90	523	24.2	5501.63	1.23	408.02	3.16	30.34	0.20	0.90340
08	Ra-226	det1n	vacuum	90	523	24.2	6091.62	1.23	304.06	3.16	24.07	0.20	0.90340
08	Ra-226	det1n	vacuum	90	523	24.2	7781.88	0.86	320.85	2.24	24.80	0.14	0.92237
09	Ra-226	det1n	vacuum	100	565	24.2	4865.46	1.37	357.72	3.56	24.83	0.19	0.89915
09	Ra-226	det1n	vacuum	100	565	24.2	5511.72	1.37	424.82	3.56	29.09	0.19	0.89915
09	Ra-226	det1n	vacuum	100	565	24.2	6104.19	1.37	332.66	3.56	22.59	0.19	0.89915
09	Ra-226	det1n	vacuum	100	565	24.2	7793.76	0.94	342.96	2.50	23.24	0.14	0.91561
10	Ra-226	det1n	vacuum	110	604	24.2	4865.47	1.54	379.83	4.03	23.44	0.18	0.89548
10	Ra-226	det1n	vacuum	110	604	24.2	5515.93	1.54	438.96	4.03	28.20	0.18	0.89548
10	Ra-226	det1n	vacuum	110	604	24.2	6105.65	1.54	350.47	4.03	21.43	0.18	0.89548
10	Ra-226	det1n	vacuum	110	604	24.2	7797.22	1.02	365.32	2.73	22.33	0.13	0.91202
11	Ra-226	det1n	vacuum	120	646	24.2	4865.25	1.66	394.42	4.32	22.54	0.17	0.89917
11	Ra-226	det1n	vacuum	120	646	24.2	5511.47	1.66	453.07	4.32	27.52	0.17	0.89917
11	Ra-226	det1n	vacuum	120	646	24.2	6101.72	1.66	362.98	4.32	20.79	0.17	0.89917
11	Ra-226	det1n	vacuum	120	646	24.2	7798.32	1.06	381.00	2.87	21.91	0.13	0.90940
12	Ra-226	det1n	vacuum	140	732	24.2	4857.41	2.06	422.24	5.17	21.12	0.17	0.89323
12	Ra-226	det1n	vacuum	140	732	24.2	5503.08	2.06	476.01	5.17	25.77	0.17	0.89323
12	Ra-226	det1n	vacuum	140	732	24.2	6096.77	2.06	408.13	5.17	19.22	0.17	0.89323
12	Ra-226	det1n	vacuum	140	732	24.2	7792.20	1.29	411.63	3.55	20.26	0.14	0.88602
13	Ra-226	det1n	vacuum	160	821	24.2	4845.69	2.91	430.24	6.74	18.96	0.18	0.85346
13	Ra-226	det1n	vacuum	160	821	24.2	5502.68	2.91	528.37	6.74	23.51	0.18	0.85346
13	Ra-226	det1n	vacuum	160	821	24.2	6096.67	2.91	403.61	6.74	16.58	0.18	0.85346
13	Ra-226	det1n	vacuum	160	821	24.2	7777.85	1.36	444.13	3.77	18.99	0.13	0.88645
14	Ra-226	det1n	vacuum	180	912	24.2	4840.15	5.52	406.39	11.91	15.66	0.30	0.64424
14	Ra-226	det1n	vacuum	180	912	24.2	5499.31	5.52	592.69	11.91	20.55	0.30	0.64424
14	Ra-226	det1n	vacuum	180	912	24.2	6091.58	5.52	365.50	11.91	13.45	0.30	0.64424
14	Ra-226	det1n	vacuum	180	912	24.2	7768.42	1.56	472.80	4.35	17.88	0.13	0.86876
15	Ra-226	det1n	vacuum	200	982	24.2	4824.04	7.08	419.71	14.00	14.49	0.36	0.65654
15	Ra-226	det1n	vacuum	200	982	24.2	5484.19	7.08	641.32	14.00	19.66	0.36	0.65654
15	Ra-226	det1n	vacuum	200	982	24.2	6079.28	7.08	391.51	14.00	12.03	0.36	0.65654
15	Ra-226	det1n	vacuum	200	982	24.2	7748.25	1.87	504.47	5.30	16.48	0.14	0.83960

File: data/alpha_specra/2025.08.15 Ra-226 spec vs U det3 p+/results/summary_peak_fits.txt
SpectrumNumber	Isotope	Detector	Conditions	Voltage (V)	Current (nA)	Temperature (deg)	Energy(keV)	ΔEnergy(keV)	FWHM(keV)	ΔFWHM(keV)	Amplitude	ΔAmplitude	Adj.R^2
01	Ra-226	det3n	vacuum	40	1.77	22.4	4849.92	0.41	65.53	1.03	20.48	0.27	0.86795
01	Ra-226	det3n	vacuum	40	1.77	22.4	5379.74	0.53	59.09	1.29	14.69	0.27	0.88674
01	Ra-226	det3n	vacuum	40	1.77	22.4	5570.01	0.53	56.21	1.29	21.47	0.27	0.88674
01	Ra-226	det3n	vacuum	40	1.77	22.4	6091.87	0.31	55.04	0.75	22.41	0.26	0.90284
01	Ra-226	det3n	vacuum	40	1.77	22.4	7797.68	0.27	52.56	0.65	25.40	0.27	0.91700
02	Ra-226	det3n	vacuum	50	2.16	22.4	4864.33	0.35	63.36	0.87	22.01	0.25	0.89566
02	Ra-226	det3n	vacuum	50	2.16	22.4	5397.11	0.55	61.82	1.37	13.87	0.26	0.89011
02	Ra-226	det3n	vacuum	50	2.16	22.4	5587.66	0.55	56.82	1.37	21.54	0.26	0.89011
02	Ra-226	det3n	vacuum	50	2.16	22.4	6111.91	0.31	56.84	0.76	22.23	0.25	0.90494
02	Ra-226	det3n	vacuum	50	2.16	22.4	7821.94	0.27	54.28	0.67	24.22	0.25	0.91695
03	Ra-226	det3n	vacuum	60	2.50	22.4	4869.89	0.42	68.98	1.05	20.26	0.26	0.87170
03	Ra-226	det3n	vacuum	60	2.50	22.4	5402.65	0.49	57.76	1.22	14.22	0.25	0.89948
03	Ra-226	det3n	vacuum	60	2.50	22.4	5593.69	0.49	54.97	1.22	21.55	0.25	0.89948
03	Ra-226	det3n	vacuum	60	2.50	22.4	6117.99	0.30	56.90	0.73	22.02	0.24	0.91246
03	Ra-226	det3n	vacuum	60	2.50	22.4	7830.90	0.29	51.50	0.72	25.46	0.30	0.89831
04	Ra-226	det3n	vacuum	70	2.93	22.4	4871.50	0.39	66.53	0.98	20.02	0.25	0.88121
04	Ra-226	det3n	vacuum	70	2.93	22.4	5403.80	0.55	62.66	1.37	14.02	0.26	0.88926
04	Ra-226	det3n	vacuum	70	2.93	22.4	5594.19	0.55	54.29	1.37	21.68	0.26	0.88926
04	Ra-226	det3n	vacuum	70	2.93	22.4	6119.23	0.28	56.01	0.69	21.82	0.22	0.91921
04	Ra-226	det3n	vacuum	70	2.93	22.4	7831.89	0.30	53.32	0.73	25.29	0.29	0.90074
05	Ra-226	det3n	vacuum	80	3.34	22.4	4872.03	0.36	66.51	0.89	20.97	0.24	0.89902
05	Ra-226	det3n	vacuum	80	3.34	22.4	5404.29	0.54	61.04	1.34	14.30	0.26	0.88839
05	Ra-226	det3n	vacuum	80	3.34	22.4	5594.88	0.54	56.05	1.34	21.68	0.26	0.88839
05	Ra-226	det3n	vacuum	80	3.34	22.4	6119.97	0.30	55.83	0.75	22.62	0.25	0.90561
05	Ra-226	det3n	vacuum	80	3.34	22.4	7832.94	0.28	53.14	0.69	25.78	0.28	0.91095
06	Ra-226	det3n	vacuum	90	3.68	22.4	4871.53	0.41	65.69	1.03	20.68	0.27	0.86834
06	Ra-226	det3n	vacuum	90	3.68	22.4	5404.79	0.53	59.91	1.30	14.51	0.26	0.88816
06	Ra-226	det3n	vacuum	90	3.68	22.4	5595.13	0.53	56.33	1.30	21.31	0.26	0.88816
06	Ra-226	det3n	vacuum	90	3.68	22.4	6120.07	0.31	57.19	0.76	22.28	0.25	0.90583
06	Ra-226	det3n	vacuum	90	3.68	22.4	7833.58	0.28	53.26	0.69	25.12	0.27	0.91133
07	Ra-226	det3n	vacuum	100	3.96	22.4	4873.30	0.42	64.12	1.04	20.03	0.27	0.85906
07	Ra-226	det3n	vacuum	100	3.96	22.4	5404.83	0.55	60.69	1.36	14.28	0.27	0.88808
07	Ra-226	det3n	vacuum	100	3.96	22.4	5595.38	0.55	54.89	1.36	22.32	0.27	0.88808
07	Ra-226	det3n	vacuum	100	3.96	22.4	6120.88	0.32	56.95	0.78	21.92	0.25	0.90046
07	Ra-226	det3n	vacuum	100	3.96	22.4	7832.08	0.30	54.87	0.73	24.24	0.27	0.90639
08	Ra-226	det3n	vacuum	110	4.19	22.4	4872.04	0.42	65.78	1.05	20.52	0.27	0.86312
08	Ra-226	det3n	vacuum	110	4.19	22.4	5403.65	0.53	61.46	1.31	14.25	0.25	0.88765
08	Ra-226	det3n	vacuum	110	4.19	22.4	5595.19	0.53	58.70	1.31	20.35	0.25	0.88765
08	Ra-226	det3n	vacuum	110	4.19	22.4	6119.08	0.32	57.31	0.79	21.79	0.25	0.89837
08	Ra-226	det3n	vacuum	110	4.19	22.4	7832.21	0.30	53.65	0.74	25.21	0.29	0.89753
09	Ra-226	det3n	vacuum	120	4.42	22.4	4870.20	0.39	65.40	0.97	20.15	0.25	0.88076
09	Ra-226	det3n	vacuum	120	4.42	22.4	5403.40	0.51	58.70	1.25	14.64	0.26	0.88820
09	Ra-226	det3n	vacuum	120	4.42	22.4	5593.91	0.51	55.12	1.25	20.91	0.26	0.88820
09	Ra-226	det3n	vacuum	120	4.42	22.4	6119.73	0.30	54.16	0.73	22.49	0.25	0.90606
09	Ra-226	det3n	vacuum	120	4.42	22.4	7831.90	0.30	56.44	0.73	24.26	0.26	0.90916
10	Ra-226	det3n	vacuum	140	4.79	22.4	4868.13	0.39	63.89	0.96	20.98	0.26	0.87881
10	Ra-226	det3n	vacuum	140	4.79	22.4	5400.49	0.51	58.42	1.26	14.87	0.27	0.88731
10	Ra-226	det3n	vacuum	140	4.79	22.4	5589.78	0.51	56.63	1.26	21.21	0.27	0.88731
10	Ra-226	det3n	vacuum	140	4.79	22.4	6114.93	0.29	59.50	0.72	21.28	0.22	0.91890
10	Ra-226	det3n	vacuum	140	4.79	22.4	7827.93	0.28	54.64	0.68	25.58	0.27	0.91577
11	Ra-226	det3n	vacuum	160	5.14	22.4	4864.29	0.37	62.69	0.91	21.29	0.26	0.88602
11	Ra-226	det3n	vacuum	160	5.14	22.4	5396.96	0.53	60.09	1.30	14.51	0.26	0.88913
11	Ra-226	det3n	vacuum	160	5.14	22.4	5587.93	0.53	55.39	1.30	21.44	0.26	0.88913
11	Ra-226	det3n	vacuum	160	5.14	22.4	6111.41	0.28	55.75	0.69	22.51	0.23	0.91829
11	Ra-226	det3n	vacuum	160	5.14	22.4	7822.69	0.28	53.77	0.70	26.17	0.29	0.91008
12	Ra-226	det3n	vacuum	200	5.78	22.4	4858.26	0.38	65.22	0.94	21.55	0.26	0.88603
12	Ra-226	det3n	vacuum	200	5.78	22.4	5387.80	0.51	58.29	1.26	14.71	0.27	0.88958
12	Ra-226	det3n	vacuum	200	5.78	22.4	5579.68	0.51	55.13	1.26	21.59	0.27	0.88958
12	Ra-226	det3n	vacuum	200	5.78	22.4	6101.92	0.29	56.47	0.72	23.10	0.25	0.91332
12	Ra-226	det3n	vacuum	200	5.78	22.4	7811.06	0.29	54.11	0.72	25.09	0.28	0.90440
13	Ra-226	det3n	vacuum	250	6.54	22.4	4844.25	0.39	64.80	0.95	20.81	0.26	0.88202
13	Ra-226	det3n	vacuum	250	6.54	22.4	5375.44	0.54	60.27	1.34	14.39	0.27	0.89070
13	Ra-226	det3n	vacuum	250	6.54	22.4	5563.53	0.54	52.82	1.34	22.72	0.27	0.89070
13	Ra-226	det3n	vacuum	250	6.54	22.4	6087.05	0.30	54.54	0.74	23.09	0.26	0.90427
13	Ra-226	det3n	vacuum	250	6.54	22.4	7789.96	0.30	55.27	0.74	24.46	0.28	0.90287
14	Ra-226	det3n	vacuum	300	7.34	22.4	4828.87	0.41	65.00	1.01	20.75	0.27	0.86997
14	Ra-226	det3n	vacuum	300	7.34	22.4	5355.56	0.51	59.91	1.26	14.37	0.25	0.89532
14	Ra-226	det3n	vacuum	300	7.34	22.4	5545.75	0.51	56.52	1.26	21.29	0.25	0.89532
14	Ra-226	det3n	vacuum	300	7.34	22.4	6066.32	0.30	54.74	0.73	23.86	0.27	0.90604
14	Ra-226	det3n	vacuum	300	7.34	22.4	7761.67	0.30	55.67	0.73	24.05	0.27	0.90682
15	Ra-226	det3n	vacuum	350	8.24	22.4	4808.23	0.38	66.50	0.95	20.71	0.25	0.88721
15	Ra-226	det3n	vacuum	350	8.24	22.4	5333.44	0.52	59.19	1.29	14.18	0.26	0.88999
15	Ra-226	det3n	vacuum	350	8.24	22.4	5520.81	0.52	57.57	1.29	20.73	0.26	0.88999
15	Ra-226	det3n	vacuum	350	8.24	22.4	6037.65	0.31	56.62	0.76	22.44	0.25	0.90445
15	Ra-226	det3n	vacuum	350	8.24	22.4	7725.96	0.27	54.06	0.66	25.43	0.26	0.91790
16	Ra-226	det3n	vacuum	400	9.15	22.4	4783.71	0.37	66.13	0.93	20.41	0.24	0.89142
16	Ra-226	det3n	vacuum	400	9.15	22.4	5305.00	0.50	58.23	1.22	14.75	0.26	0.89428
16	Ra-226	det3n	vacuum	400	9.15	22.4	5492.95	0.50	56.86	1.22	21.05	0.26	0.89428
16	Ra-226	det3n	vacuum	400	9.15	22.4	6006.37	0.27	56.81	0.66	23.63	0.23	0.92607
16	Ra-226	det3n	vacuum	400	9.15	22.4	7686.33	0.27	53.53	0.67	25.54	0.27	0.91500
